Repository: by-student-2017/NMSchool2021

# NMSchool2021

MNSchool hands-on data at BL21 Nova

GSAS-II and RMCProfile v.6.7.6 (on windows 10)
GSAS-II (gsas2full-Latest-Windows-x86_64.exe on 9/Dec/2021)

You can analyze it in the same way as the URL below.
https://subversion.xray.aps.anl.gov/pyGSAS/Tutorials/RMCProfile-I/RMCProfile-I.htm

Differences
-----------------------
AlD3/gsas_input766_sq_90_gsas.raw
AlD3/15419.instprm

Original Tmax New: 20000.0

Number of coeff: 6

difA [check]

Hard min: 2.0  1.5  3.0
Search from: 2.0  1.5  3.0
to: 0.0  2.0  4.0

set only "Neutron real space data; G(R)"

set 8x8x3 box
-----------------------

Rietveld refinement
Rwp < 20% (good)
Rwp < 10% (very good)

Acknowledgments 
The data of AlD3 is available as publicly solvable data. 
Thanks to the people involved in KEK-IINAS School (The 5th Neutron and Muon School) (2021).

File: BL21_Nova/AlD3/nvaGr_output/766_sq_90_pdf.txt (part 1 of 4)
# Date                     : 2021-12-07 21:05:57
# Inumpyut                    : <nvaGr_20211202.Baseline instance at 0x369f998>
# Density /A^3             : 0.09
# rcut; g(r < rcut) = 0.0  : 1.3


#           r          G(r)       delta-r    delta-G(r)
         0.02    -0.0125753          0.02     0.0169381
         0.04    -0.0267885          0.02     0.0304987
         0.06    -0.0440228          0.02     0.0381335
         0.08    -0.0651966          0.02      0.038778
          0.1    -0.0906326          0.02     0.0332667
         0.12     -0.120025          0.02     0.0247699
         0.14     -0.152504          0.02     0.0197752
         0.16     -0.186782          0.02     0.0232858
         0.18     -0.221344          0.02     0.0295668
          0.2     -0.254654          0.02     0.0332019
         0.22     -0.285334          0.02     0.0329701
         0.24     -0.312312          0.02     0.0301053
         0.26     -0.334905          0.02     0.0272182
         0.28     -0.352873          0.02     0.0265647
          0.3     -0.366435          0.02     0.0279327
         0.32     -0.376264          0.02     0.0294518
         0.34     -0.383483          0.02     0.0299546
         0.36     -0.389621          0.02     0.0295648
         0.38     -0.396556          0.02     0.0290477
          0.4     -0.406374          0.02     0.0289232
         0.42     -0.421169          0.02     0.0290749
         0.44     -0.442748          0.02     0.0291307
         0.46       -0.4723          0.02     0.0289852
         0.48     -0.510054          0.02     0.0288549
          0.5     -0.555029          0.02     0.0289451
         0.52     -0.604936          0.02     0.0291835
         0.54     -0.656318          0.02     0.0293263
         0.56     -0.704937          0.02     0.0292476
         0.58      -0.74639          0.02     0.0290561
          0.6     -0.776854          0.02     0.0289499
         0.62     -0.793837          0.02     0.0290004
         0.64     -0.796761          0.02      0.029108
         0.66     -0.787245          0.02     0.0291476
         0.68     -0.768989          0.02     0.0291037
          0.7     -0.747249          0.02      0.029055
         0.72     -0.727977          0.02     0.0290598
         0.74     -0.716792          0.02     0.0290929
         0.76      -0.71799          0.02     0.0290961
         0.78     -0.733787          0.02     0.0290603
          0.8     -0.763979          0.02     0.0290339
         0.82     -0.806079          0.02     0.0290558
         0.84     -0.855894          0.02     0.0291053
         0.86     -0.908428          0.02     0.0291276
         0.88     -0.958882          0.02     0.0291013
          0.9      -1.00354          0.02     0.0290615
         0.92      -1.04036          0.02      0.029057
         0.94      -1.06911          0.02     0.0290943
         0.96      -1.09116          0.02     0.0291332
         0.98      -1.10889          0.02     0.0291334
            1      -1.12492          0.02     0.0290956
         1.02      -1.14151          0.02     0.0290533
         1.04      -1.16004          0.02     0.0290349
         1.06      -1.18085          0.02     0.0290405
         1.08      -1.20345          0.02     0.0290536
          1.1      -1.22689          0.02     0.0290649
         1.12      -1.25027          0.02      0.029076
         1.14      -1.27316          0.02     0.0290862
         1.16      -1.29584          0.02     0.0290862
         1.18      -1.31932          0.02     0.0290699
          1.2      -1.34508          0.02     0.0290483
         1.22       -1.3747          0.02     0.0290437
         1.24      -1.40937          0.02     0.0290674
         1.26      -1.44962          0.02     0.0291055
         1.28      -1.49505          0.02     0.0291316
          1.3      -1.54427          0.02     0.0291308
         1.32      -1.59496          0.02     0.0291111
         1.34      -1.64392          0.02     0.0290912
         1.36      -1.68706          0.02     0.0290822
         1.38      -1.71933          0.02     0.0290816
          1.4      -1.73459          0.02     0.0290835
         1.42      -1.72548          0.02     0.0290874
         1.44      -1.68366          0.02      0.029096
         1.46      -1.60025          0.02     0.0291059
         1.48      -1.46684          0.02     0.0291081
          1.5      -1.27686          0.02     0.0290971
         1.52      -1.02726          0.02     0.0290781
         1.54     -0.720137          0.02      0.029063
         1.56     -0.364014          0.02     0.0290581
         1.58     0.0256665          0.02     0.0290607
          1.6      0.427007          0.02     0.0290652
         1.62      0.813244          0.02     0.0290712
         1.64       1.15531          0.02      0.029082
         1.66       1.42507          0.02     0.0290956
         1.68       1.59872          0.02     0.0291023
          1.7       1.65981          0.02     0.0290943
         1.72       1.60139          0.02     0.0290765
         1.74       1.42691          0.02      0.029065
         1.76       1.14972          0.02     0.0290719
         1.78      0.791212          0.02     0.0290917
          1.8      0.378124          0.02     0.0291062
         1.82    -0.0607644          0.02     0.0291021
         1.84     -0.497801          0.02     0.0290839
         1.86     -0.909096          0.02     0.0290686
         1.88      -1.27625          0.02     0.0290676
          1.9      -1.58704          0.02      0.029076
         1.92      -1.83506          0.02     0.0290801
         1.94      -2.01858          0.02     0.0290734
         1.96      -2.13905          0.02     0.0290635
         1.98      -2.19939          0.02     0.0290635
            2       -2.2026          0.02     0.0290773
         2.02      -2.15085          0.02     0.0290949
         2.04      -2.04502          0.02     0.0291018
         2.06       -1.8849          0.02     0.0290921
         2.08      -1.66963          0.02     0.0290729
          2.1      -1.39844          0.02     0.0290577
         2.12      -1.07145          0.02     0.0290555
         2.14     -0.690285          0.02     0.0290662
         2.16     -0.258603          0.02     0.0290825
         2.18      0.217685          0.02     0.0290953
          2.2      0.730332          0.02     0.0290978
         2.22       1.26888          0.02      0.029088
         2.24       1.82093          0.02     0.0290704
         2.26       2.37249          0.02      0.029055
         2.28       2.90848          0.02     0.0290531
          2.3       3.41333          0.02      0.029069
         2.32       3.87168          0.02     0.0290955
         2.34       4.26917          0.02     0.0291172
         2.36       4.59325          0.02     0.0291206
         2.38       4.83405          0.02     0.0291049
          2.4       4.98494          0.02     0.0290832
         2.42        5.0431          0.02     0.0290725
         2.44        5.0096          0.02     0.0290811
         2.46       4.88931          0.02     0.0291014
         2.48       4.69035          0.02     0.0291167
          2.5       4.42344          0.02     0.0291148
         2.52       4.10093          0.02     0.0290981
         2.54       3.73587          0.02     0.0290803
         2.56       3.34113          0.02     0.0290739
         2.58       2.92865          0.02     0.0290794
          2.6       2.50893          0.02     0.0290855
         2.62       2.09075          0.02     0.0290818
         2.64        1.6811          0.02     0.0290698
         2.66       1.28532          0.02     0.0290615
         2.68      0.907265          0.02     0.0290677
          2.7      0.549589          0.02     0.0290854
         2.72      0.213952          0.02     0.0290996
         2.74    -0.0987718          0.02     0.0290969
         2.76     -0.388337          0.02     0.0290779
         2.78     -0.655004          0.02     0.0290576
          2.8     -0.899418          0.02     0.0290514
         2.82      -1.12246          0.02     0.0290624
         2.84      -1.32505          0.02     0.0290799
         2.86      -1.50798          0.02     0.0290904
         2.88      -1.67161          0.02     0.0290891
          2.9      -1.81573          0.02     0.0290814
         2.92      -1.93934          0.02     0.0290755
         2.94      -2.04067          0.02     0.0290749
         2.96      -2.11722          0.02     0.0290777
         2.98      -2.16601          0.02     0.0290807
            3      -2.18394          0.02      0.029083
         3.02      -2.16823          0.02     0.0290836
         3.04      -2.11696          0.02     0.0290806
         3.06      -2.02949          0.02     0.0290728
         3.08      -1.90689          0.02     0.0290637
          3.1      -1.75211          0.02     0.0290617
         3.12      -1.57006          0.02     0.0290725
         3.14      -1.36734          0.02     0.0290924
         3.16      -1.15193          0.02     0.0291082
         3.18      -0.93254          0.02     0.0291075
          3.2     -0.718051          0.02     0.0290899
         3.22     -0.516812          0.02     0.0290682
         3.24     -0.336086          0.02     0.0290579
         3.26     -0.181628          0.02     0.0290653
         3.28    -0.0574641          0.02     0.0290833
          3.3     0.0341148          0.02     0.0290991
         3.32     0.0923653          0.02     0.0291048
         3.34      0.117771          0.02     0.0291011
         3.36      0.111664          0.02     0.0290928
         3.38     0.0758714          0.02     0.0290832
          3.4     0.0124671          0.02     0.0290732
         3.42    -0.0763363          0.02     0.0290648
         3.44     -0.188138          0.02     0.0290635
         3.46      -0.32018          0.02     0.0290741
         3.48     -0.469123          0.02     0.0290946
          3.5     -0.630849          0.02     0.0291149
         3.52     -0.800378          0.02     0.0291227
         3.54     -0.971942          0.02     0.0291133
         3.56      -1.13925          0.02     0.0290936
         3.58      -1.29593          0.02      0.029077
          3.6      -1.43599          0.02     0.0290735
         3.62       -1.5544          0.02     0.0290831
         3.64      -1.64742          0.02      0.029097
         3.66      -1.71286          0.02     0.0291043
         3.68      -1.75008          0.02     0.0290994
          3.7      -1.75973          0.02     0.0290841
         3.72      -1.74341          0.02     0.0290654
         3.74       -1.7032          0.02     0.0290511
         3.76      -1.64127          0.02     0.0290465
         3.78      -1.55959          0.02     0.0290522
          3.8      -1.45984          0.02     0.0290636
         3.82       -1.3435          0.02     0.0290733
         3.84      -1.21208          0.02     0.0290754
         3.86       -1.0674          0.02      0.029069
         3.88     -0.911858          0.02     0.0290597
          3.9     -0.748534          0.02     0.0290556
         3.92     -0.581134          0.02     0.0290614
         3.94     -0.413742          0.02     0.0290753
         3.96     -0.250417          0.02     0.0290904
         3.98    -0.0947296          0.02     0.0291006
            4     0.0506806          0.02     0.0291036
         4.02      0.184426          0.02     0.0291012
         4.04      0.306514          0.02     0.0290955
         4.06      0.418283          0.02     0.0290872
         4.08      0.522172          0.02     0.0290779
          4.1      0.621364          0.02     0.0290717
         4.12      0.719391          0.02     0.0290746
         4.14       0.81977          0.02     0.0290883
         4.16      0.925718          0.02     0.0291064
         4.18       1.03998          0.02     0.0291164
          4.2       1.16471          0.02     0.0291089
         4.22        1.3015          0.02     0.0290862
         4.24       1.45127          0.02     0.0290623
         4.26        1.6143          0.02     0.0290536
         4.28        1.7901          0.02     0.0290658
          4.3       1.97733          0.02     0.0290897
         4.32       2.17373          0.02     0.0291084
         4.34       2.37607          0.02     0.0291099
         4.36       2.58027          0.02      0.029095
         4.38       2.78165          0.02     0.0290752
          4.4       2.97519          0.02      0.029063
         4.42       3.15604          0.02     0.0290636
         4.44       3.31988          0.02     0.0290731
         4.46       3.46332          0.02      0.029084
         4.48        3.5841          0.02     0.0290911
          4.5       3.68108          0.02     0.0290942
         4.52       3.75409          0.02     0.0290953
         4.54       3.80358          0.02     0.0290955
         4.56       3.83021          0.02     0.0290934
         4.58       3.83435          0.02     0.0290872
          4.6       3.81576          0.02     0.0290775
         4.62       3.77339          0.02     0.0290685
         4.64       3.70534          0.02     0.0290655
         4.66       3.60907          0.02     0.0290711
         4.68       3.48172          0.02     0.0290826
          4.7       3.32052          0.02     0.0290927
         4.72       3.12323          0.02     0.0290946
         4.74       2.88853          0.02     0.0290861
         4.76       2.61625          0.02     0.0290719
         4.78        2.3075          0.02      0.029061
          4.8       1.96469          0.02      0.029061
         4.82       1.59138          0.02     0.0290732
         4.84       1.19215          0.02     0.0290911
         4.86      0.772455          0.02     0.0291038
         4.88      0.338404          0.02     0.0291025
          4.9     -0.103304          0.02     0.0290867
         4.92     -0.545511          0.02     0.0290655
         4.94     -0.980712          0.02     0.0290526
         4.96      -1.40121          0.02     0.0290573
         4.98      -1.79937          0.02     0.0290769
            5      -2.16791          0.02     0.0290974
         5.02      -2.50031          0.02     0.0291029
         5.04      -2.79125          0.02     0.0290883
         5.06      -3.03702          0.02     0.0290636
         5.08       -3.2358          0.02     0.0290472
          5.1      -3.38781          0.02     0.0290515
         5.12      -3.49529          0.02     0.0290727
         5.14       -3.5622          0.02     0.0290948
         5.16      -3.59375          0.02     0.0291031
         5.18      -3.59584          0.02     0.0290958
          5.2      -3.57446          0.02     0.0290843
         5.22      -3.53509          0.02     0.0290813
         5.24      -3.48232          0.02     0.0290892
         5.26      -3.41963          0.02     0.0290993
         5.28      -3.34938          0.02     0.0291009
          5.3      -3.27302          0.02     0.0290921
         5.32      -3.19134          0.02     0.0290809
         5.34      -3.10483          0.02     0.0290769
         5.36      -3.01401          0.02     0.0290819
         5.38      -2.91954          0.02     0.0290894
          5.4      -2.82229          0.02     0.0290917
         5.42      -2.72325          0.02     0.0290878
         5.44      -2.62331          0.02     0.0290832
         5.46      -2.52305          0.02     0.0290836
         5.48      -2.42253          0.02     0.0290892
          5.5      -2.32123          0.02     0.0290947
         5.52      -2.21806          0.02     0.0290953
         5.54      -2.11153          0.02     0.0290912
         5.56      -2.00003          0.02     0.0290873
         5.58      -1.88212          0.02     0.0290874
          5.6      -1.75685          0.02     0.0290907
         5.62      -1.62399          0.02     0.0290929
         5.64      -1.48412          0.02     0.0290902
         5.66      -1.33864          0.02     0.0290827
         5.68      -1.18966          0.02     0.0290743
          5.7      -1.03973          0.02     0.0290689
         5.72     -0.891589          0.02     0.0290682
         5.74      -0.74787          0.02      0.029071
         5.76      -0.61079          0.02     0.0290746
         5.78     -0.481914          0.02     0.0290756
          5.8     -0.361973          0.02     0.0290714
         5.82     -0.250754          0.02      0.029062
         5.84     -0.147085          0.02     0.0290511
         5.86     -0.048917          0.02     0.0290446
         5.88     0.0464954          0.02     0.0290475
          5.9       0.14231          0.02     0.0290593
         5.92      0.241744          0.02      0.029074
         5.94      0.347671          0.02     0.0290839
         5.96      0.462234          0.02      0.029086
         5.98       0.58652          0.02     0.0290843
            6      0.720347          0.02      0.029086
         6.02      0.862224          0.02     0.0290947
         6.04       1.00948          0.02     0.0291069
         6.06       1.15857          0.02     0.0291149
         6.08       1.30548          0.02      0.029114
          6.1       1.44623          0.02     0.0291056
         6.12       1.57729          0.02     0.0290962
         6.14       1.69601          0.02     0.0290906
         6.16       1.80077          0.02     0.0290885
         6.18       1.89107          0.02     0.0290858
          6.2       1.96745          0.02     0.0290803
         6.22        2.0312          0.02     0.0290741
         6.24       2.08408          0.02     0.0290721
         6.26       2.12804          0.02     0.0290765
         6.28       2.16486          0.02     0.0290845
          6.3       2.19594          0.02     0.0290898
         6.32        2.2222          0.02     0.0290884
         6.34       2.24395          0.02     0.0290815
         6.36       2.26097          0.02     0.0290739
         6.38       2.27254          0.02     0.0290705
          6.4       2.27756          0.02     0.0290729
         6.42       2.27476          0.02     0.0290796
         6.44       2.26281          0.02     0.0290881
         6.46       2.24059          0.02      0.029096
         6.48       2.20732          0.02     0.0291008
          6.5       2.16272          0.02     0.0290998
         6.52       2.10712          0.02     0.0290922
         6.54        2.0414          0.02     0.0290807
         6.56       1.96697          0.02     0.0290718
         6.58       1.88554          0.02     0.0290714
          6.6       1.79891          0.02     0.0290799
         6.62       1.70878          0.02     0.0290899
         6.64       1.61658          0.02     0.0290919
         6.66       1.52342          0.02     0.0290815
         6.68       1.43013          0.02     0.0290643
          6.7       1.33741          0.02     0.0290528
         6.72       1.24604          0.02     0.0290561
         6.74         1.157          0.02     0.0290727
         6.76       1.07154          0.02     0.0290906
         6.78      0.991066          0.02     0.0290965
          6.8      0.916759          0.02     0.0290869
         6.82      0.849163          0.02     0.0290704
         6.84      0.787618          0.02     0.0290609
         6.86      0.729791          0.02      0.029066
         6.88       0.67138          0.02     0.0290808
          6.9      0.606135          0.02     0.0290923
         6.92      0.526219          0.02     0.0290904
         6.94      0.422921          0.02     0.0290763
         6.96      0.287621          0.02     0.0290614
         6.98       0.11285          0.02     0.0290576
            7     -0.106704          0.02     0.0290682
         7.02     -0.373449          0.02     0.0290859
         7.04     -0.686487          0.02     0.0290992
         7.06      -1.04163          0.02     0.0291016
         7.08      -1.43182          0.02     0.0290953
          7.1       -1.8478          0.02     0.0290883
         7.12        -2.279          0.02     0.0290872
         7.14      -2.71435          0.02     0.0290923
         7.16      -3.14304          0.02     0.0290989
         7.18      -3.55495          0.02     0.0291014
          7.2      -3.94102          0.02     0.0290981
         7.22      -4.29323          0.02     0.0290921
         7.24      -4.60457          0.02     0.0290876
         7.26      -4.86896          0.02     0.0290866
         7.28      -5.08111          0.02     0.0290867
          7.3      -5.23659          0.02     0.0290841
         7.32      -5.33186          0.02     0.0290772
         7.34      -5.36439          0.02     0.0290697
         7.36      -5.33278          0.02     0.0290679
         7.38      -5.23685          0.02     0.0290756
          7.4      -5.07754          0.02     0.0290886
         7.42      -4.85686          0.02     0.0290974
         7.44      -4.57763          0.02     0.0290938
         7.46      -4.24328          0.02     0.0290791
         7.48      -3.85765          0.02     0.0290645
          7.5       -3.4249          0.02     0.0290625
         7.52      -2.94953          0.02     0.0290761
         7.54      -2.43645          0.02     0.0290954
         7.56      -1.89125          0.02     0.0291056
         7.58      -1.32033          0.02     0.0290994
          7.6      -0.73118          0.02     0.0290831
         7.62     -0.132339          0.02     0.0290703
         7.64      0.466621          0.02     0.0290698
         7.66       1.05537          0.02     0.0290782
         7.68       1.62322          0.02     0.0290848
          7.7       2.15962          0.02     0.0290827
         7.72       2.65474          0.02      0.029075
         7.74       3.09997          0.02     0.0290706
         7.76        3.4884          0.02     0.0290741
         7.78       3.81515          0.02     0.0290808
          7.8        4.0775          0.02     0.0290825
         7.82       4.27485          0.02     0.0290764
         7.84       4.40859          0.02     0.0290684
         7.86       4.48173          0.02     0.0290671
         7.88       4.49851          0.02     0.0290741
          7.9       4.46402          0.02     0.0290825
         7.92       4.38375          0.02     0.0290842
         7.94       4.26336          0.02     0.0290785
         7.96       4.10845          0.02     0.0290732
         7.98       3.92445          0.02     0.0290763
            8        3.7167          0.02     0.0290865
         8.02       3.49043          0.02     0.0290943
         8.04       3.25084          0.02     0.0290911
         8.06       3.00304          0.02      0.029079
         8.08         2.752          0.02     0.0290699
          8.1       2.50229          0.02     0.0290744
         8.12       2.25782          0.02     0.0290914
         8.14        2.0216          0.02     0.0291079
         8.16       1.79546          0.02     0.0291095
         8.18       1.58006          0.02      0.029093
          8.2       1.37489          0.02     0.0290697
         8.22       1.17864          0.02     0.0290562
         8.24      0.989589          0.02     0.0290624
         8.26      0.806099          0.02     0.0290847
         8.28      0.627083          0.02     0.0291094
          8.3      0.452322          0.02     0.0291231
         8.32      0.282576          0.02     0.0291205
         8.34      0.119455          0.02      0.029106
         8.36    -0.0349089          0.02     0.0290894
         8.38     -0.178325          0.02     0.0290788
          8.4     -0.309012          0.02     0.0290767
         8.42     -0.425966          0.02     0.0290795
         8.44     -0.529138          0.02     0.0290815
         8.46     -0.619373          0.02      0.029079
         8.48     -0.698146          0.02     0.0290726
          8.5     -0.767153          0.02     0.0290658
         8.52     -0.827873          0.02     0.0290617
         8.54     -0.881224          0.02     0.0290604
         8.56      -0.92738          0.02     0.0290607
         8.58     -0.965817          0.02     0.0290622
          8.6     -0.995541          0.02     0.0290676
         8.62      -1.01545          0.02     0.0290792
         8.64      -1.02471          0.02     0.0290949
         8.66      -1.02305          0.02     0.0291072
         8.68      -1.01092          0.02     0.0291078
          8.7     -0.989414          0.02     0.0290957
         8.72     -0.960113          0.02     0.0290792
         8.74      -0.92477          0.02     0.0290703
         8.76     -0.885068          0.02     0.0290747
         8.78     -0.842454          0.02     0.0290866
          8.8     -0.798149          0.02     0.0290934
         8.82     -0.753312          0.02     0.0290878
         8.84     -0.709325          0.02     0.0290741
         8.86     -0.668081          0.02     0.0290646
         8.88     -0.632184          0.02     0.0290674
          8.9     -0.604963          0.02     0.0290787
         8.92     -0.590246          0.02     0.0290858
         8.94     -0.591905          0.02      0.029079
         8.96     -0.613254          0.02     0.0290614
         8.98     -0.656416          0.02     0.0290469
            9      -0.72179          0.02     0.0290486
         9.02     -0.807748          0.02     0.0290679
         9.04     -0.910634          0.02     0.0290932
         9.06      -1.02509          0.02     0.0291097
         9.08      -1.14462          0.02     0.0291103
          9.1      -1.26238          0.02     0.0290992
         9.12      -1.37191          0.02     0.0290872
         9.14      -1.46785          0.02     0.0290825
         9.16       -1.5464          0.02     0.0290857
         9.18      -1.60549          0.02     0.0290924
          9.2       -1.6448          0.02     0.0290975
         9.22      -1.66539          0.02     0.0290996
         9.24      -1.66936          0.02     0.0290999
         9.26      -1.65936          0.02     0.0291001
         9.28      -1.63815          0.02     0.0290999
          9.3      -1.60827          0.02     0.0290971
         9.32      -1.57188          0.02     0.0290904
         9.34      -1.53063          0.02     0.0290811
         9.36      -1.48571          0.02     0.0290733
         9.38      -1.43796          0.02     0.0290721
          9.4      -1.38796          0.02     0.0290796
         9.42      -1.33616          0.02     0.0290922
         9.44      -1.28291          0.02     0.0291021
         9.46      -1.22855          0.02     0.0291022
         9.48      -1.17333          0.02     0.0290913
          9.5      -1.11747          0.02     0.0290758
         9.52      -1.06102          0.02     0.0290647
         9.54      -1.00394          0.02     0.0290627
         9.56     -0.946008          0.02     0.0290665
         9.58     -0.886957          0.02      0.029068
          9.6     -0.826503          0.02     0.0290625
         9.62     -0.764478          0.02      0.029053
         9.64     -0.700934          0.02     0.0290477
         9.66     -0.636217          0.02      0.029052
         9.68     -0.570978          0.02      0.029063
          9.7     -0.506089          0.02     0.0290721
         9.72     -0.442463          0.02     0.0290737
         9.74     -0.380797          0.02     0.0290707
         9.76     -0.321274          0.02     0.0290715
         9.78     -0.263287          0.02     0.0290816
          9.8     -0.205265          0.02      0.029097
         9.82     -0.144647          0.02     0.0291073
         9.84    -0.0780466          0.02     0.0291054
         9.86   -0.00161437          0.02     0.0290943
         9.88     0.0884651          0.02     0.0290847
          9.9      0.195409          0.02     0.0290858
         9.92      0.321321          0.02     0.0290968
         9.94      0.466815          0.02     0.0291087
         9.96      0.630879          0.02     0.0291114
         9.98      0.810992          0.02     0.0291024
           10       1.00348          0.02     0.0290876
        10.02       1.20406          0.02     0.0290754
        10.04       1.40839          0.02     0.0290707
        10.06       1.61265          0.02     0.0290722
        10.08       1.81388          0.02     0.0290759
         10.1        2.0101          0.02     0.0290789
        10.12       2.20024          0.02     0.0290807
        10.14       2.38388          0.02      0.029082
        10.16       2.56076          0.02     0.0290826
        10.18       2.73046          0.02     0.0290819
         10.2       2.89197          0.02     0.0290791
        10.22       3.04355          0.02     0.0290747
        10.24       3.18267          0.02     0.0290703
        10.26       3.30608          0.02     0.0290691
        10.28       3.41004          0.02     0.0290736
         10.3       3.49061          0.02     0.0290846
        10.32       3.54385          0.02     0.0290987
        10.34       3.56617          0.02     0.0291086
        10.36       3.55451          0.02     0.0291078
        10.38       3.50663          0.02     0.0290957
         10.4       3.42134          0.02     0.0290802
        10.42        3.2988          0.02     0.0290725
        10.44       3.14072          0.02     0.0290783
        10.46       2.95054          0.02     0.0290921
        10.48       2.73347          0.02     0.0291009
         10.5       2.49628          0.02     0.0290956
        10.52       2.24696          0.02     0.0290789
        10.54       1.99403          0.02     0.0290637
        10.56       1.74584          0.02     0.0290619
        10.58       1.50973          0.02     0.0290732
         10.6       1.29137          0.02     0.0290854
        10.62       1.09424          0.02     0.0290855
        10.64      0.919513          0.02     0.0290716
        10.66      0.766176          0.02     0.0290552
        10.68      0.631517          0.02     0.0290515
         10.7      0.511753          0.02     0.0290653
        10.72      0.402715          0.02      0.029087
        10.74      0.300417          0.02     0.0291004
        10.76      0.201408          0.02     0.0290955
        10.78      0.102858          0.02     0.0290765
         10.8     0.0023914          0.02     0.0290579
        10.82     -0.102252          0.02     0.0290534
        10.84      -0.21358          0.02     0.0290662
        10.86     -0.334625          0.02     0.0290876
        10.88     -0.469019          0.02     0.0291049
         10.9     -0.620806          0.02     0.0291096
        10.92      -0.79402          0.02     0.0291023
        10.94       -0.9921          0.02     0.0290902
        10.96      -1.21725          0.02     0.0290814
        10.98      -1.46989          0.02      0.029079
           11      -1.74831          0.02     0.0290812
        11.02      -2.04858          0.02     0.0290837
        11.04      -2.36472          0.02     0.0290843
        11.06      -2.68922          0.02     0.0290842
        11.08      -3.01361          0.02     0.0290862
         11.1      -3.32917          0.02     0.0290909
        11.12      -3.62765          0.02     0.0290958
        11.14      -3.90182          0.02     0.0290969
        11.16      -4.14589          0.02     0.0290927
        11.18      -4.35579          0.02     0.0290855
         11.2       -4.5292          0.02     0.0290796
        11.22      -4.66546          0.02     0.0290773
        11.24      -4.76527          0.02     0.0290777
        11.26       -4.8304          0.02     0.0290779
        11.28      -4.86317          0.02     0.0290766
         11.3      -4.86602          0.02     0.0290757
        11.32      -4.84102          0.02     0.0290779
        11.34      -4.78951          0.02     0.0290838
        11.36      -4.71183          0.02     0.0290907
        11.38      -4.60719          0.02     0.0290944
         11.4      -4.47373          0.02     0.0290929
        11.42       -4.3088          0.02     0.0290875
        11.44      -4.10921          0.02     0.0290815
        11.46      -3.87173          0.02     0.0290777
        11.48      -3.59347          0.02     0.0290766
         11.5      -3.27216          0.02     0.0290777
        11.52      -2.90646          0.02     0.0290798
        11.54      -2.49601          0.02     0.0290814
        11.56      -2.04151          0.02     0.0290812
        11.58      -1.54464          0.02     0.0290784
         11.6       -1.0081          0.02     0.0290739
        11.62      -0.43565          0.02     0.0290707
        11.64      0.167801          0.02     0.0290716
        11.66      0.796024          0.02     0.0290766
        11.68       1.44134          0.02     0.0290821
         11.7       2.09454          0.02     0.0290831
        11.72       2.74502          0.02      0.029078
        11.74       3.38104          0.02       0.02907
        11.76        3.9902          0.02     0.0290646
        11.78       4.56008          0.02     0.0290652
         11.8        5.0789          0.02     0.0290706
        11.82       5.53618          0.02     0.0290766
        11.84       5.92319          0.02     0.0290802
        11.86       6.23326          0.02     0.0290814
        11.88       6.46174          0.02     0.0290819
         11.9       6.60591          0.02     0.0290827
        11.92       6.66462          0.02     0.0290831
        11.94       6.63808          0.02     0.0290831
        11.96       6.52759          0.02     0.0290853
        11.98       6.33551          0.02     0.0290929
           12       6.06537          0.02     0.0291054
        12.02       5.72206          0.02     0.0291169
        12.04       5.31212          0.02     0.0291187
        12.06       4.84383          0.02     0.0291072
        12.08       4.32727          0.02     0.0290887
         12.1         3.774          0.02     0.0290761
        12.12       3.19662          0.02     0.0290791
        12.14        2.6081          0.02     0.0290954
        12.16       2.02107          0.02     0.0291105
        12.18       1.44716          0.02     0.0291086
         12.2      0.896521          0.02     0.0290859
        12.22      0.377549          0.02     0.0290553
        12.24     -0.103116          0.02     0.0290379
        12.26     -0.540421          0.02     0.0290468
        12.28     -0.930638          0.02     0.0290759
         12.3      -1.27111          0.02     0.0291035
        12.32      -1.56012          0.02     0.0291088
        12.34      -1.79688          0.02      0.029088
        12.36      -1.98174          0.02      0.029058
        12.38      -2.11637          0.02     0.0290433
         12.4      -2.20401          0.02     0.0290568
        12.42      -2.24954          0.02     0.0290893
        12.44      -2.25929          0.02     0.0291163
        12.46      -2.24062          0.02      0.029118
        12.48      -2.20129          0.02     0.0290937
         12.5       -2.1487          0.02     0.0290624
        12.52      -2.08908          0.02     0.0290469
        12.54      -2.02693          0.02     0.0290568
        12.56      -1.96473          0.02      0.029082
        12.58      -1.90301          0.02     0.0291028
         12.6      -1.84071          0.02      0.029105
        12.62      -1.77586          0.02     0.0290896
        12.64      -1.70635          0.02     0.0290694
        12.66      -1.63061          0.02     0.0290573
        12.68      -1.54817          0.02     0.0290583
         12.7      -1.45992          0.02     0.0290678
        12.72      -1.36802          0.02     0.0290783
        12.74      -1.27566          0.02     0.0290847
        12.76       -1.1866          0.02      0.029086
        12.78      -1.10477          0.02      0.029084
         12.8      -1.03391          0.02     0.0290807
        12.82     -0.977361          0.02     0.0290782
        12.84     -0.938006          0.02     0.0290784
        12.86     -0.918336          0.02     0.0290824
        12.88     -0.920472          0.02     0.0290889
         12.9     -0.946133          0.02      0.029094
        12.92      -0.99644          0.02     0.0290942
        12.94      -1.07159          0.02     0.0290888
        12.96      -1.17045          0.02     0.0290814
        12.98      -1.29017          0.02     0.0290775
           13      -1.42597          0.02     0.0290803
        13.02      -1.57125          0.02     0.0290879
        13.04      -1.71794          0.02     0.0290946
        13.06      -1.85732          0.02      0.029095
        13.08      -1.98088          0.02     0.0290881
         13.1      -2.08132          0.02     0.0290789
        13.12      -2.15336          0.02      0.029075
        13.14      -2.19423          0.02     0.0290814
        13.16      -2.20366          0.02     0.0290961
        13.18      -2.18351          0.02     0.0291098
         13.2      -2.13701          0.02     0.0291122
        13.22      -2.06784          0.02     0.0290997
        13.24      -1.97929          0.02     0.0290795
        13.26      -1.87364          0.02     0.0290654
        13.28      -1.75195          0.02     0.0290676
         13.3      -1.61419          0.02     0.0290837
        13.32       -1.4598          0.02     0.0290997
        13.34      -1.28836          0.02     0.0291009
        13.36      -1.10021          0.02      0.029084
        13.38     -0.896959          0.02     0.0290602
         13.4     -0.681586          0.02     0.0290467
        13.42     -0.458238          0.02     0.0290519
        13.44     -0.231749          0.02      0.029069
        13.46   -0.00703327          0.02     0.0290823
        13.48      0.211491          0.02     0.0290812
         13.5      0.420278          0.02     0.0290691
        13.52      0.616773          0.02      0.029059
        13.54      0.799259          0.02     0.0290614
        13.56      0.966551          0.02     0.0290749
        13.58       1.11765          0.02     0.0290877
         13.6       1.25152          0.02     0.0290897
        13.62       1.36713          0.02     0.0290814
        13.64       1.46373          0.02     0.0290732
        13.66       1.54133          0.02     0.0290753
        13.68       1.60124          0.02     0.0290881
         13.7        1.6465          0.02     0.0291018
        13.72       1.68202          0.02     0.0291051
        13.74        1.7143          0.02     0.0290954
        13.76       1.75079          0.02      0.029081
        13.78       1.79891          0.02     0.0290747
         13.8       1.86499          0.02     0.0290824
        13.82       1.95329          0.02     0.0290984
        13.84       2.06532          0.02     0.0291091
        13.86       2.19963          0.02     0.0291043
        13.88       2.35205          0.02     0.0290849
         13.9       2.51634          0.02     0.0290634
        13.92       2.68501          0.02     0.0290546
        13.94       2.85029          0.02      0.029065
        13.96        3.0048          0.02     0.0290872
        13.98       3.14202          0.02      0.029105
           14       3.25642          0.02      0.029105
        14.02        3.3433          0.02     0.0290868
        14.04       3.39856          0.02     0.0290629
        14.06       3.41841          0.02     0.0290502
        14.08       3.39931          0.02     0.0290571
         14.1        3.3381          0.02     0.0290783
        14.12       3.23241          0.02     0.0290996
        14.14       3.08112          0.02      0.029109
        14.16       2.88486          0.02     0.0291043
        14.18       2.64639          0.02     0.0290933
